Repository: yuvalkolodkingal/biocast

# biocast

**Parametric shape generation and success estimation for bio-cemented construction waste.**

Generates cast geometries for *Bacillus subtilis* MICP (microbially induced calcium
carbonate precipitation) on ground construction waste, checks them against a
machine-readable rule set, and estimates how likely each is to solidify completely —
with propagated uncertainty and an attributed failure mode.

Built for the *Still Life* project (A. Ioshpe, I. Kolodkin-Gal, Scojen Institute for
Synthetic Biology, Reichman University). The design brief asked for the team's casting
rules to be encoded "as hard parameters" so a model could "reject geometries liable to

create breakage points before the mould printing stage." This is that tool.
---

## The result it reproduces

The source pictorial reports one hard geometric lesson: early **solid** prototypes
failed — cracking and incomplete mineralisation — while a **hollow ovoid cast as two
halves** succeeded. The model recovers both outcomes from physics rather than being
told:

| case | cemented fraction | score | failure mode |
|---|---|---|---|
| solid ovoid, one-piece mould — *reported failure* | **0.45** | 0.000 | aeration |
| solid ovoid, split mould | 0.57 | 0.000 | aeration |
| hollow shell, split mould — *reported success* | **1.00** | 0.088 | castability |
| hollow shell, sharp rim (r = 0.5 mm) | 1.00 | 0.001 | structural |

Run `python validate_paper.py` to reproduce that table.

It also separates the two design moves, which the pictorial does not: **hollowing is
the decisive one** (0.45 → 1.00), while the split mould alone recovers only 0.45 → 0.57.
That is a testable prediction — *a solid form cast in halves should still fail.*

---

## Why it works: one mechanism

*B. subtilis* is an obligate aerobe, so the binding question is how deep oxygen reaches
into a cast body. It reaches **~57 mm through drained pores but only ~0.3 mm through
water-filled ones** — a factor of 190.

Bio-cementation is therefore only possible where evaporation has already drained the
pore network, and the governing depth is `L_eff = min(L_gas, L_dry)`. The drained depth
`L_dry` is bounded by the humidity discount on evaporation: at 90 % RH over 14 days it
is 10.5 mm, which is why a 96 mm solid lump keeps a permanently saturated, permanently
anoxic core while a 16 mm shell wall cements throughout.

**Humidity is the strongest process lever**: 90 % → 70 % RH triples the drained depth,

against 2.0× for doubling the cure and 1.7× for the fastest evaporation rate.
---

## Three findings that change practice

**1. The groove-width rule in the project notes is 2–3× too permissive.** The notes give
`w ≥ 2–3 × d_max`. Measured granular jamming puts the critical aperture-to-particle
ratio at 4.94 (spheres) to 6.0 (angular grains), with certain clogging below 3.0. At
`d_max = 4 mm` that is 24 mm, not 8–12 mm — and the ~10 mm Panot channel sits at the
always-clogs boundary. In the sweep, **576 designs pass the notes' rule but would cast
starved.**

**2. At 4 mm aggregate with a 14-day 90 % RH cure, no wall thickness works.** Castability
demands ≥ 24 mm; drying allows ≤ 21 mm. Two escapes, not equivalent:

- **cure at 85 % RH for 21 days** → feasible cells 62 → 379 (6.1×), best score 0.379 → 0.998
- **sieve below 3.5 mm** → keeps the 14-day schedule

Cheapest minimum intervention: at 4 mm the floor and ceiling meet exactly at a 16-day
cure, so **17 days** is the first schedule that opens the window.

**3. Tiles are capped at 0.236 and no parameter change lifts it.** A groove cut into a
brittle cast body is a notch: the root radius can never exceed the groove depth, so
`Kt ≥ 3` by construction and the structural subscore cannot exceed 0.237 at *m* ≈ 14.
The fix is a **dished** relief whose root radius exceeds its depth — a grammar
extension, not a slider.

Confirmed from the notes: the fillet-not-chamfer rule, the 32 mm face shell (matches
ASTM C90 exactly), and the 2–3 mm Panot relief. The 25 mm web is the superseded

pre-2011 C90 value — conservative, but don't cite C90 for it.
---

### Scoring one design

```python
from biocast.gui import engine as E

r = E.evaluate(
    "shell",
    dict(a=58.2, b=75.0, c=71.7, n=2.1, ovoid=0.40,
         wall=19.3, aperture_r=13.5, fillet_r=6.5),
    dict(d_max=2.0),                              # mix
    dict(cure_days=21, rh_pct=85, split_mould=True),   # process
)
print(r["score"], r["score_lo"], r["score_hi"])   # 0.998 with its 5–95 % interval
print(r["dominant_failure_mode"], r["failed_rules"])
```

`engine.evaluate()` is the single entry point: it meshes, diagnoses, measures the true
narrowest section, scores, and runs every constraint rule.

---

## Repository layout

```
biocast/
  params.py           parameter schema (ShellParams / BlockParams / TileParams, Mix, Process)
  constraints.py      machine-checkable rule set, each rule tagged TEAM / LIT / STD / GEOM
  score.py            composite estimator with Monte Carlo uncertainty

File: data/elastomer_params.json (part 1 of 2)
{
  "schema": "biocast parameter file v1 (same shape as mechanics_params.json / micp_kinetics_params.json)",
  "generated_for": "biocast elastomer / silicone mould path",
  "meta": {
    "track": "elastomer / silicone mould path: transport across the mould face, hardness-to-modulus conversion, mould-rubber mechanicals, and 28-day alkaline compatibility",
    "purpose": "numeric inputs for the silicone (and rigid-jacket) mould path of a parametric geometry generator for architectural objects cast from construction-waste aggregate bio-cemented by Bacillus subtilis MICP; companion to mechanics_params.json and micp_kinetics_params.json and follows the same schema",
    "evidence_classes": {
      "MEASURED": "value reported in a retrieved paper, standard, or named product datasheet; the quoted wording or table location is given in notes, and the source type is named explicitly (a manufacturer TDS is labelled as such, never passed off as peer review)",
      "DERIVED": "computed by us from reported values; the arithmetic is shown in notes",
      "ASSUMED": "engineering default with no source; the basis is stated in notes"
    },
    "retrieval_level_values": {
      "peer_reviewed": "journal paper retrieved and read",
      "manufacturer_tds": "supplier technical data sheet for a named product and grade \u2014 a legitimate source for a product property, NOT peer review",
      "manufacturer_literature": "supplier technical bulletin stating a general relation rather than a product property",
      "our_arithmetic": "computed here from rows in this or a companion file",
      "our_derivation": "derived here from geometry or first principles",
      "reasoned_no_source": "no source retrieved at the conditions of interest; the chain of reasoning is written out in notes so it can be attacked",
      "unsourced": "widely repeated figure for which no primary source was retrieved; retained only as a cross-check, flagged not to be used in a model"
    },
    "headline_finding": "A silicone mould face is a NO-FLUX boundary for both oxygen and water vapour, which inverts the naive expectation. A 6 mm silicone skin carries ~294x the diffusive O2 resistance of the 26 mm DRAINED aggregate wall behind it, while against SATURATED pores the same skin adds under 1 % (ratio 0.0064). PDMS beats water and loses to air by two and a half orders of magnitude, and MICP needs drained pores. Water vapour: the skin passes 0.85 g/(m2 day) at cure conditions, 0.57 % of the 150 g/(m2 day) the drying model assumes for an open face, collapsing L_dry at 28 d from 21.0 mm to 0.12 mm. Silicone buys undercut tolerance and zero-draft release, NOT breathability. Only genuinely OPEN area is atmosphere.",
    "condition_mismatch_warning": "The biocast case is 30 degC, 28 days, ~pH 9 (B. subtilis non-ureolytic route, initial culture pH 9 per micp_kinetics_params.json), in contact with a calcium/urea cementation solution. NOT ONE retrieved source measured a property at those conditions. The permeability data are at 40 degC on unfilled optical-grade RTV; the alkaline-aging data are at pH 13.5 and 40-70 degC on a 76 Shore A membrane; the mould-rubber mechanicals are supplier TDS values on virgin dry rubber after 7 days at 23 degC; the polyester hydrolysis data are at 0.1-2.8 M NaOH. Every row carries its own mismatch flag. Most mismatches are in the SEVERE direction (harsher than biocast), so conclusions drawn from them are conservative \u2014 but the mould-rubber mechanicals are the exception: they are virgin-material values and alkaline exposure moves them the wrong way.",
    "two_most_load_bearing_numbers": [
      "O2 resistance ratio skin/drained-wall = 294x (220-505x across the 350-800 Barrer envelope) \u2014 see 'R_skin/R_wall,drained'; this is what makes a closed silicone mould a no-flux face",
      "undercut strain eps = sqrt(1+(2u/s)^2) - 1, giving u/s_max ~ 0.75 at SF 4 \u2014 see 'eps(u/s)' and 'u/s_max'; this is why undercuts are NOT the binding limit for an elastomeric skin"
    ],
    "weakest_rows": [
      "WVTR_tds \u2014 the 2000 g/(m2 day) at 50 um figure has NO retrieved primary source and no stated test condition; kept only as a cross-check, explicitly not for use in a model",
      "Expected condition of a silicone mould skin after one 28-day biocast cure \u2014 reasoned from an Arrhenius extrapolation of pH 13.5 / 40-70 degC data down to pH 9 / 30 degC, with no measurement at the target conditions and no basis at all for cumulative damage over a mould library",
      "E(SA)_exp \u2014 the base-e vs base-10 provenance ambiguity means the same published constants yield 2.159 or 5.884 MPa at Shore 60A, a 2.7x spread; usable only below ~40A"
    ],
    "single_measurement_that_would_most_improve_this_set": "Shore A and Die B tear strength on the actual mould rubber after 28 d immersion in the actual cementation solution at 30 degC, repeated after 1, 5 and 10 simulated cure cycles. This is a durometer, a tear die and a beaker, and it would replace the weakest row in the file with a measurement at the real conditions.",
    "not_covered": "This file does not size the rigid jacket (see mould.py mix_pressure / wall_deflection), does not address release agents or surface-cure inhibition, and carries no data on whether the cementation solution or the B. subtilis culture is affected by contact with silicone \u2014 that is a wet-lab question and out of scope."
  },
  "n_parameters": 35,
  "parameters": [
    {
      "name": "O2 permeability of addition-cure silicone rubber (PDMS)",
      "symbol": "P_O2,sil",
      "value": 600.0,
      "low": 350.0,
      "high": 800.0,
      "units": "Barrer",
      "evidence_class": "MEASURED",
      "organism": "n/a",
      "substrate": "RTV 615 addition-cure silicone rubber film",
      "source_doi": "10.1016/0376-7388(91)80008-t",
      "source_title": "Vapour sorption and permeation properties of poly(dimethylsiloxane) films",
      "notes": "Blume et al. 1991, Table 1 ('Liquid permeability and sorption of organic solvents through silicone rubber'): oxygen 600 Barrer, nitrogen 280 Barrer, water 23,000 Barrer, measured on films of two-component RTV 615 (General Electric), crosslinked by addition hydrosilylation. TEST-CONDITION MISMATCH, FLAGGED: the table footnote states 'Temperature: 40 degC; 1 barrer = 1e-10 cm3(STP)-cm/(cm2-sec-cmHg)'. The biocast cure runs at 30 degC, so the as-reported 600 Barrer is ~10 K hot; gas permeability in PDMS rises with temperature, so 600 slightly OVERSTATES the 30 degC value and the no-flux conclusion drawn from it is conservative in the safe direction. GRADE MISMATCH: RTV 615 is an unfilled/lightly-filled optical-grade addition silicone, not a filled mould rubber; silica or carbonate filler LOWERS gas permeability, again in the conservative direction. The low/high bounds 350-800 are the commonly quoted spread for PDMS-family elastomers and are NOT from this table - treat the bounds as a convention and 600 as the single retrieved measurement. O2/N2 = 600/280 = 2.14, the canonical PDMS selectivity, which is the check that the film was defect-free rather than pinholed.",
      "retrieval_level": "peer_reviewed"
    },
    {
      "name": "Barrer to SI permeability conversion factor",
      "symbol": "k_Barrer",
      "value": 3.3464e-16,
      "low": 3.346e-16,
      "high": 3.348e-16,
      "units": "mol m / (m2 s Pa) per Barrer",
      "evidence_class": "DERIVED",
      "organism": "n/a",
      "substrate": "n/a",
      "source_doi": null,
      "source_title": "Definition of the Barrer; SI unit algebra",
      "notes": "ARITHMETIC: 1 Barrer = 1e-10 cm3(STP)*cm/(cm2*s*cmHg). Convert each factor: cm3(STP) -> mol by dividing by the molar volume 22414 cm3/mol; cm -> m by 1e-2; per cm2 -> per m2 by 1e4; per cmHg -> per Pa by dividing by 1333.22 Pa/cmHg. So k = 1e-10 / 22414 * 1e-2 * 1e4 / 1333.22 = 3.3464e-16 mol*m/(m2*s*Pa). The project's working constant 3.348e-16 agrees to within 0.05 % (ratio 0.9995) - the small difference is whether 22414 or 22400 cm3/mol is used for the STP molar volume. Either is fine; do not chase the fourth digit.",
      "retrieval_level": "our_arithmetic"
    },
    {
      "name": "O2 permeability of silicone rubber, SI units",
      "symbol": "P_O2,sil,SI",
      "value": 2.009e-13,
      "low": 1.172e-13,
      "high": 2.678e-13,
      "units": "mol m / (m2 s Pa)",
      "evidence_class": "DERIVED",
      "organism": "n/a",
      "substrate": "RTV 615 addition-cure silicone rubber film",
      "source_doi": "10.1016/0376-7388(91)80008-t",
      "source_title": "Vapour sorption and permeation properties of poly(dimethylsiloxane) films",
      "notes": "ARITHMETIC: 600 Barrer * 3.3464e-16 = 2.009e-13 mol*m/(m2*s*Pa). Bounds from 350 and 800 Barrer: 1.172e-13 and 2.678e-13. This is the number that enters the resistance comparison against the pore body; the 40 degC / unfilled-grade mismatches carried by the parent row apply unchanged.",
      "retrieval_level": "our_arithmetic"
    },
    {
      "name": "Gas-phase O2 permeability of a DRAINED MICP pore body",
      "symbol": "P_pore,gas",
      "value": 2.563e-10,
      "low": null,
      "high": null,
      "units": "mol m / (m2 s Pa)",
      "evidence_class": "DERIVED",
      "organism": "n/a",
      "substrate": "packed crushed-waste aggregate, phi = 0.40, air-filled pores",
      "source_doi": null,
      "source_title": "Computed from micp_kinetics_params.json D_O2_gas_eff and the ideal gas law",
      "notes": "ARITHMETIC: for gas-filled pores the concentration that pairs with a partial-pressure driving force is C = p/(RT), so the permeability is P = D_eff/(RT). With D_O2_gas_eff = 6.46e-7 m2/s (micp_kinetics_params.json, Millington-Quirk at phi = 0.40, drained), R = 8.3145 J/(mol K) and T = 303.15 K: P = 6.46e-7/(8.3145*303.15) = 2.563e-10 mol*m/(m2*s*Pa). CONSISTENCY NOTE: an earlier working value of 2.32e-10 appears in this project's session notes; the 10 % difference is the choice of D_eff within its own 3.05e-8 to 1.98e-6 range, not an error in either. Nothing downstream turns on it - the skin-to-wall ratio is a factor of ~300 either way.",
      "retrieval_level": "our_arithmetic"
    },
    {
      "name": "Dissolved-phase O2 permeability of a SATURATED MICP pore body",
      "symbol": "P_pore,sat",
      "value": 5.567e-15,
      "low": null,
      "high": null,
      "units": "mol m / (m2 s Pa)",
      "evidence_class": "DERIVED",
      "organism": "n/a",
      "substrate": "packed crushed-waste aggregate, phi = 0.40, water-filled pores",
      "source_doi": null,
      "source_title": "Computed from micp_kinetics_params.json D_O2_eff_sat and Henry solubility of O2 in water",
      "notes": "ARITHMETIC: P = D_eff * S where S is the Henry solubility on a partial-pressure basis. Dissolved O2 in water at 30 degC in equilibrium with air is 0.234 mol/m3 at p_O2 = 0.2095*101325 = 21228 Pa, so S = 0.234/21228 = 1.102e-5 mol/(m3 Pa). With D_O2_eff_sat = 5.05e-10 m2/s (micp_kinetics_params.json): P = 5.567e-15 mol*m/(m2*s*Pa). DRAINED/SATURATED RATIO = 2.563e-10 / 5.567e-15 = 46,000x. This is the single mechanistic fact the whole silicone argument rests on: drainage, not the mould material, is what delivers oxygen.",
      "retrieval_level": "our_arithmetic"
    },
    {
      "name": "Assumed silicone skin thickness for an architectural-scale mould",
      "symbol": "t_skin",
      "value": 6.0,
      "low": 3.0,
      "high": 12.0,
      "units": "mm",
      "evidence_class": "ASSUMED",
      "organism": "n/a",
      "substrate": "silicone mould skin",
      "source_doi": null,
      "source_title": null,
      "notes": "NO RETRIEVED SOURCE. Basis: 6 mm is a plausible brush-on or poured skin for a mould of the size cast in this project (object spans 190-400 mm), thick enough to survive repeated demoulding and thin enough not to consume unreasonable volumes of rubber. Bounds 3-12 mm bracket the range of skin thicknesses used in practice for architectural mouldmaking. EVERY transport row below that quotes a thickness uses this 6 mm value, so if the skin is redesigned all of those numbers scale: O2 resistance scales linearly with thickness, WVTR inversely.",
      "retrieval_level": "engineering_default"
    },
    {
      "name": "Diffusive O2 resistance ratio: 6 mm silicone skin vs 26 mm DRAINED pore wall",
      "symbol": "R_skin/R_wall,drained",
      "value": 294.0,
      "low": 220.0,
      "high": 505.0,
      "units": "dimensionless",
      "evidence_class": "DERIVED",
      "organism": "n/a",
      "substrate": "6 mm silicone skin over 26 mm drained aggregate wall",
      "source_doi": null,
      "source_title": "Computed from P_O2,sil,SI and P_pore,gas at the two thicknesses",
      "notes": "ARITHMETIC: series diffusive resistance of a slab is R = L/P. Skin: R = 0.006/2.009e-13 = 2.99e10. Drained 26 mm wall (the measured vessel wall, ShellParams(wall = 26.0)): R = 0.026/2.563e-10 = 1.01e8. Ratio = 294. Bounds come from carrying the 350-800 Barrer envelope: 800 Barrer gives 220x, 350 Barrer gives 505x. THIS IS THE HEADLINE FINDING AND IT INVERTS THE NAIVE EXPECTATION. PDMS is famously O2-permeable, so a silicone mould 'should' breathe; it does not, because the thing it is being compared against is air in drained pores, and air beats PDMS by two and a half orders of magnitude. A silicone mould face is a NO-FLUX boundary for oxygen.",
      "retrieval_level": "our_arithmetic"
    },
    {
      "name": "Diffusive O2 resistance ratio: 6 mm silicone skin vs 26 mm SATURATED pore wall",
      "symbol": "R_skin/R_wall,sat",
      "value": 0.0064,
      "low": 0.0048,
      "high": 0.011,
      "units": "dimensionless",
      "evidence_class": "DERIVED",
      "organism": "n/a",
      "substrate": "6 mm silicone skin over 26 mm saturated aggregate wall",
      "source_doi": null,
      "source_title": "Computed from P_O2,sil,SI and P_pore,sat at the two thicknesses",
      "notes": "ARITHMETIC: R_wall,sat = 0.026/5.567e-15 = 4.67e12, against R_skin = 2.99e10, so ratio = 0.0064. WHY THE INTUITION MISLEADS: against water-filled pores the silicone skin is essentially transparent - it adds under 1 % to the resistance. PDMS genuinely beats water by a wide margin, and that true fact is what makes 'silicone breathes' feel right. It loses to AIR. Both rows are needed to state the finding honestly: silicone is a good oxygen conductor compared with the wrong reference and a poor one compared with the right one. An earlier working value of 0.0009 in this project's session notes used a lower saturated-pore diffusivity; the conclusion (skin negligible against saturated pores) is identical.",
      "retrieval_level": "our_arithmetic"
    },
    {
      "name": "Water vapour permeability of addition-cure silicone rubber",
      "symbol": "P_H2O,sil",
      "value": 23000.0,
      "low": 15000.0,
      "high": 30000.0,
      "units": "Barrer",
      "evidence_class": "MEASURED",
      "organism": "n/a",
      "substrate": "RTV 615 addition-cure silicone rubber film",
      "source_doi": "10.1016/0376-7388(91)80008-t",
      "source_title": "Vapour sorption and permeation properties of poly(dimethylsiloxane) films",
      "notes": "Blume et al. 1991, Table 1, SAME FILM AND SAME TABLE as the 600 Barrer oxygen value - which is why this pair can be compared without an inter-study correction. Water 23,000 Barrer at 40 degC, i.e. 38x the oxygen permeability, with reported sorption 0.38 g/100 g. Silicone is the most vapour-permeable common elastomer and this row is the quantitative form of that reputation. TEST-CONDITION MISMATCH: 40 degC, against a 30 degC cure. Bounds 15,000-30,000 are a convention bracketing grade-to-grade variation, not measurements from this table.",
      "retrieval_level": "peer_reviewed"
    },
    {
      "name": "WVTR of a 6 mm silicone skin at the BIOCAST CURE CONDITION (30 degC, saturated inside to 90 % RH outside)",
      "symbol": "WVTR_cure",
      "value": 0.848,
      "low": 0.553,
      "high": 1.106,
      "units": "g / (m2 day)",
      "evidence_class": "DERIVED",
      "organism": "n/a",
      "substrate": "6 mm silicone skin, 30 degC, 100 % -> 90 % RH",
      "source_doi": "10.1016/0376-7388(91)80008-t",
      "source_title": "Vapour sorption and permeation properties of poly(dimethylsiloxane) films",
      "notes": "ARITHMETIC, and the thickness is stated because WVTR without a thickness is meaningless. Flux = P * dp / L, converted to mass: P_H2O = 23000 * 3.3464e-16 = 7.697e-12 mol*m/(m2*s*Pa). Driving force: saturation vapour pressure of water at 30 degC is 4246 Pa (steam table); inside the mould the pore air is saturated (a = 1.0), outside it is the cure-chamber 90 % RH (micp_kinetics_params.json RH_cure = 95 %, range 90-100 %), so dp = 0.10 * 4246 = 425 Pa. Flux = 7.697e-12 * 425 / 0.006 = 5.45e-7 mol/(m2 s); * 18.015 g/mol * 86400 s/day = 0.848 g/(m2 day). Bounds carry the 15,000-30,000 Barrer envelope. NOTE the driving force is the binding term, not the permeability: at 95 % RH the flux halves again, and at 100 % RH it is zero.",
      "retrieval_level": "our_arithmetic"
    },
    {
      "name": "WVTR of a 6 mm silicone skin at a full-gradient ASTM-style test condition (38 degC, 100 % -> 0 % RH)",
      "symbol": "WVTR_test",
      "value": 13.25,
      "low": 8.64,
      "high": 17.28,
      "units": "g / (m2 day)",
      "evidence_class": "DERIVED",
      "organism": "n/a",
      "substrate": "6 mm silicone skin, 38 degC, 100 % -> 0 % RH",
      "source_doi": "10.1016/0376-7388(91)80008-t",
      "source_title": "Vapour sorption and permeation properties of poly(dimethylsiloxane) films",
      "notes": "ARITHMETIC, computed only as a cross-check against manufacturer WVTR figures, which are quoted at full gradient and at 38 degC (100 degF), not at cure conditions. dp = p_sat(38 degC) = 6632 Pa; flux = 7.697e-12 * 6632 / 0.006 * 18.015 * 86400 = 13.25 g/(m2 day). THIS IS 15.6x THE CURE-CONDITION VALUE, entirely because of the driving force - which is the reason a supplier WVTR number cannot be dropped into a cure model unconverted. The cross-check succeeds: scaling a commonly quoted 2000 g/(m2 day) at 50 um film by inverse thickness to 6 mm gives 16.7 g/(m2 day), agreeing with this independent Blume-based route to 21 %.",
      "retrieval_level": "our_arithmetic"
    },
    {
      "name": "Commonly quoted WVTR of thin silicone film, and its inverse-thickness scaling to 6 mm",
      "symbol": "WVTR_tds",
      "value": 16.7,
      "low": null,
      "high": null,
      "units": "g / (m2 day) at 6 mm, from 2000 g/(m2 day) at 50 um",
      "evidence_class": "ASSUMED",
      "organism": "n/a",
      "substrate": "thin silicone film, unstated test condition",
      "source_doi": null,
      "source_title": null,
      "notes": "NO RETRIEVED SOURCE FOR THE 2000 g/(m2 day) AT 50 um FIGURE. It is widely repeated for thin silicone membrane and appears in this project's session notes, but no datasheet, paper or standard behind it was retrieved, and no test temperature or RH gradient travels with it - which is exactly the defect this file is meant to prevent. Retained ONLY as an order-of-magnitude cross-check on WVTR_test, which it matches to 21 %. Scaling arithmetic: 2000 * (50e-6 / 0.006) = 16.7 g/(m2 day), valid only if transport is Fickian and thickness-limited, which for PDMS above a few hundred nm it is. DO NOT USE THIS ROW IN A MODEL - use WVTR_cure.",
      "retrieval_level": "unsourced"
    },
    {
      "name": "Free-evaporation vapour flux the drying model assumes, at the same 90 % RH driving force",
      "symbol": "J_free",
      "value": 150.0,
      "low": 50.0,
      "high": 250.0,
      "units": "g / (m2 day)",
      "evidence_class": "DERIVED",
      "organism": "n/a",
      "substrate": "open (unmoulded) drained aggregate face at 90 % RH",
      "source_doi": null,
      "source_title": "Computed from micp_kinetics_params.json E_crit and RH_cure",
      "notes": "ARITHMETIC: E_crit = 1.5 mm/day (range 0.5-2.5) is the stage-1 evaporation rate the drying model uses; the effective flux at RH is E_crit*(1-RH). At RH = 0.90: 1.5 * 0.10 = 0.15 mm/day of liquid water, and 1 mm/day over 1 m2 is 1000 g/day, so J_free = 150 g/(m2 day). The comparison that matters: the 6 mm silicone skin passes 0.848 g/(m2 day), which is 0.57 % of this. A silicone face is a no-flux boundary for water vapour too.",
      "retrieval_level": "our_arithmetic"
    },
    {
      "name": "Drying penetration depth BEHIND a 6 mm silicone face at 28 d, and the section ceiling it implies",
      "symbol": "L_dry,skin",
      "value": 0.119,
      "low": 0.078,
      "high": 0.155,
      "units": "mm",
      "evidence_class": "DERIVED",
      "organism": "n/a",
      "substrate": "26 mm aggregate wall behind a 6 mm silicone skin, 28 d, 30 degC, 90 % RH",
      "source_doi": null,
      "source_title": "Computed from the project drying relation with the silicone-limited flux substituted for free evaporation",
      "notes": "ARITHMETIC: the project drying relation is L_dry = E(1-RH)t/(phi*dS), and the section ceiling is 2*L_dry (drying from both faces). Open face, 28 d, 90 % RH, phi = 0.40, dS = 0.5: L_dry = 1.5*0.10*28/(0.40*0.5) = 21.0 mm, ceiling 42.0 mm - this reproduces the project's established open-face numbers exactly, which is the check that the substitution below is done consistently. Behind the skin the effective E is the silicone-limited flux 0.848 g/(m2 day) = 8.48e-4 mm/day of water, already inclusive of the RH driving force: L_dry = 8.48e-4*28/(0.40*0.5) = 0.119 mm, ceiling 0.237 mm. INTERPRETATION: a fully silicone-enclosed body does not drain, so gas-phase oxygen transport never switches on and the cemented fraction stays at the saturated-pore value. Only genuinely OPEN area is atmosphere. Silicone buys undercut tolerance and zero-draft release, NOT breathability. An earlier working value of 0.23 mm for L_dry appears in this project's session notes; it used the 16.7 g/(m2 day) full-gradient figure rather than the cure-condition flux, so it is ~2x optimistic. Both are far below any castable section, so the design conclusion is unchanged.",
      "retrieval_level": "our_arithmetic"
    },
    {
      "name": "Shore A to Young's modulus, ASTM-style exponential form",
      "symbol": "E(SA)_exp",
      "value": null,
      "low": 0.75,
      "high": 2.159,
      "units": "MPa (value is a function of Shore A; low/high are SA = 15 and SA = 60)",
      "evidence_class": "MEASURED",
      "organism": "n/a",
      "substrate": "elastomers generally; not silicone-specific",
      "source_doi": null,
      "source_title": "Dow Corning technical bulletin 11-3716-01 'Durometer Hardness for Silicones' (Larson, 'Can You Estimate Modulus From Durometer Hardness for Silicones?')",
      "notes": "RELATION: E [MPa] = exp(0.0235*SA - 0.6403). CLASSIFIED MEASURED ONLY IN THE WEAK SENSE THAT THE RELATION IS PUBLISHED, NOT THAT WE RETRIEVED ITS UNDERLYING DATASET - the named source is a Dow technical bulletin (product literature, not peer review) and no DOI exists; it is reproduced in the same form by many secondary sources. PROVENANCE AMBIGUITY WORTH KNOWING: the Dow bulletin and several other primary statements of this relation write it as log10(E) = 0.0235*S - 0.6403, i.e. BASE 10, whereas the widely propagated engineering form uses exp(), i.e. base e. These are NOT the same function - at SA = 30 they give 1.161 and 1.067 MPa (close, 8 % apart), but at SA = 60 they give 5.884 and 2.159 MPa (2.7x apart). The base-e form is the one used in this project and the one tabulated in the low/high bounds here (SA 15 -> 0.750, SA 60 -> 2.159 MPa). USE ONLY BELOW ~40A, where the two conventions and Gent all agree to within 25 %. The same bulletin states plainly that all such correlations were 'created empirically and suffer from a common issue - significant scatter'. The nominally valid range is SA 20 to 80.",
      "retrieval_level": "manufacturer_literature"
    },
    {
      "name": "Shore A to Young's modulus, Gent 1958 relation",
      "symbol": "E(SA)_Gent",
      "value": null,
      "low": 0.563,
      "high": 3.605,
      "units": "MPa (value is a function of Shore A; low/high are SA = 15 and SA = 60)",
      "evidence_class": "MEASURED",
      "organism": "n/a",
      "substrate": "rubber generally; not silicone-specific",
      "source_doi": "10.5254/1.3542351",
      "source_title": "On the Relation between Indentation Hardness and Young's Modulus",
      "notes": "RELATION: E [MPa] = 0.0981*(56 + 7.62336*SA) / (0.137505*(254 - 2.54*SA)). Gent 1958 derives the hardness-modulus relation 'from classical elasticity theory' rather than empirically, and the abstract states the theoretical relation is 'more appropriate than the empirical one for small indentations' and that 'the numerical constants are not subject to experimental uncertainty' - which is the reason to prefer it where the two disagree. The paper's own caveat is that the relation is validated for hardness above about 40 B.S. & I.R.H. and that reduced major loads are needed below 35-40 for it to apply across the range - so at Shore 15-30, the softness range of interest for mould rubbers, THIS RELATION IS BEING USED BELOW ITS VALIDATED WINDOW. Full text was not retrievable (closed access); the relation and its caveats are taken from the abstract plus the form as tabulated in secondary engineering sources. Tabulated here: SA 15 -> 0.563, SA 30 -> 1.142, SA 50 -> 2.456, SA 60 -> 3.605 MPa.",
      "retrieval_level": "peer_reviewed"
    },
    {
      "name": "Divergence between the two Shore-A-to-modulus relations",
      "symbol": "E_Gent/E_exp",
      "value": null,
      "low": 0.75,
      "high": 1.67,
      "units": "dimensionless ratio",
      "evidence_class": "DERIVED",
      "organism": "n/a",
      "substrate": "n/a",
      "source_doi": null,
      "source_title": "Both relations evaluated at matched Shore A",
      "notes": "ARITHMETIC, both formulae evaluated at the same hardness: SA 15 -> 0.563/0.750 = 0.75; SA 20 -> 0.87; SA 30 -> 1.142/1.067 = 1.07; SA 40 -> 1.25; SA 50 -> 2.456/1.707 = 1.44; SA 60 -> 1.67. SO THE CHOICE OF RELATION DOES NOT MATTER AT SHORE 30A (7 % apart, well inside the scatter either relation admits) AND DOES MATTER ABOVE ABOUT 40A (25 % at 40A, 44 % at 50A, 67 % at 60A). Practical rule for this project: mould skins are specified at 15A-30A, so quote ~1.1 MPa at Shore 30A and do not agonise over which relation produced it; if a harder jacket-side rubber above 40A is ever specified, state which relation was used and treat the modulus as a factor-of-1.5 quantity. A third data point, Qi, Joyce & Boyce 2003 (10.5254/1.3547752), maps durometer to a neo-Hookean modulus by finite-element simulation of the indentation itself and concludes the durometer test 'still can be used as a reasonable approximation of the initial neo-Hookean modulus unless the limiting extensibility is known to be small' - i.e. the mapping degrades exactly for materials that cannot stretch far, which mould silicones can.",
      "retrieval_level": "our_arithmetic"
    },
    {
      "name": "Young's modulus of a Shore 30A mould silicone",
      "symbol": "E_30A",
      "value": 1.1,
      "low": 1.07,
      "high": 1.16,
      "units": "MPa",
      "evidence_class": "DERIVED",
      "organism": "n/a",
      "substrate": "Shore 30A mould silicone",
      "source_doi": null,
      "source_title": "Consensus of the exponential, base-10 and Gent relations at SA = 30",
      "notes": "ARITHMETIC at SA = 30: exp form 1.067 MPa; base-10 form 1.161 MPa; Gent 1.142 MPa. All three within 8 %, so the interval is a genuine tie and 1.10 MPa is quoted as the midpoint. CROSS-CHECK AGAINST DIRECT TENSILE MEASUREMENT, WITH A GRADE MISMATCH: Johnston et al. 2014 (10.1088/0960-1317/24/3/035017) measured bulk Sylgard 184 across curing temperatures 25-200 degC and report Young's modulus 1.32-2.97 MPa at hardness 44-54 ShA. Reading their pair together, ~1.3 MPa at 44 ShA is BELOW all three hardness correlations at that hardness (1.35 exp, 1.99 base-10, 1.93 Gent), which is a useful reminder that these correlations carry real scatter against direct tension. Sylgard 184 is an electronics-grade encapsulant, not a mould rubber.",
      "retrieval_level": "our_arithmetic"
    },
    {
      "name": "Tensile strength, tin-cure (condensation) mould silicone, Shore 30A",
      "symbol": "sigma_t,tin",
      "value": 3.98,
      "low": 2.75,
      "high": 3.98,
      "units": "MPa",
      "evidence_class": "MEASURED",
      "organism": "n/a",
      "substrate": "Mold Max 30 tin-cure silicone",
      "source_doi": null,
      "source_title": "Smooth-On Mold Max 30 technical bulletin (ASTM D-412)",
      "notes": "SUPPLIER TECHNICAL DATA SHEET, NOT PEER REVIEW - labelled accordingly. Product and grade: Smooth-On Mold Max 30, a tin-cure (condensation) mould silicone, Shore 30A, mixed 100A:10B by weight. TDS values, all measured after 7 days at 23 degC: tensile strength 3.98 MPa, 100 % modulus 758 kPa, elongation at break 300 %, Die B tear strength 21.9 kN/m (ASTM D-624), specific gravity 1.18 g/cc, shrinkage 0.002 in/in = 2.0 mm/m, useful temperature range -54 to 204 degC. TEST-CONDITION MISMATCH: 23 degC, 7-day cure, dry, virgin rubber - NOT 30 degC under 28 days of contact with an alkaline calcium/urea solution. No supplier reports properties after that exposure. Low bound 2.75 MPa is the Mold Max XLS II figure (550 psi, same series, extra-low-shrinkage tin grade) as a within-family spread.",
      "retrieval_level": "manufacturer_tds"
    },
    {
      "name": "Tensile strength, platinum-cure (addition) mould silicone, Shore 30A",
      "symbol": "sigma_t,plat",
      "value": 2.9,
      "low": 2.76,
      "high": 2.92,
      "units": "MPa",
      "evidence_class": "MEASURED",
      "organism": "n/a",
      "substrate": "Mold Star 30 platinum-cure silicone",
      "source_doi": null,
      "source_title": "Smooth-On Mold Star 30 technical bulletin (ASTM D-412)",
      "notes": "SUPPLIER TECHNICAL DATA SHEET, NOT PEER REVIEW - labelled accordingly. Product and grade: Smooth-On Mold Star 30, a platinum-cure (addition) mould silicone, Shore 30A, mixed 1A:1B by volume. TDS values, all measured after 7 days at 23 degC: tensile strength 420 psi = 2.90 MPa, 100 % modulus 96 psi = 0.662 MPa, elongation at break 339 %, Die B tear strength 88 pli = 15.4 kN/m, specific gravity 1.12 g/cc, shrinkage < 0.001 in/in = < 1.0 mm/m, useful temperature range -53 to 232 degC. Same 23 degC / dry / virgin mismatch against the biocast cure applies. Bounds from the sibling grades in the same TDS table: Mold Star 15/16 at 400 psi = 2.76 MPa and Mold Star 31T at 423 psi = 2.92 MPa. NOTE THE COMPARISON WITH THE TIN GRADE: at equal Shore 30A the tin-cure rubber is the STRONGER in tension (3.98 vs 2.90 MPa, +37 %) and the TOUGHER in tear (21.9 vs 15.4 kN/m, +42 %). Tin-cure is not the weaker chemistry mechanically; its disadvantages are shrinkage and library life, below.",
      "retrieval_level": "manufacturer_tds"
    },
    {
      "name": "Elongation at break, tin-cure vs platinum-cure mould silicone, Shore 30A",
      "symbol": "eps_break",
      "value": null,
      "low": 300.0,
      "high": 440.0,
      "units": "%",
      "evidence_class": "MEASURED",
      "organism": "n/a",
      "substrate": "Mold Max 30 (tin) and Mold Star series (platinum)",
      "source_doi": null,
      "source_title": "Smooth-On Mold Max 30 and Mold Star 15/16/30/31T technical bulletins (ASTM D-412)",
      "notes": "Tin-cure Mold Max 30: 300 %. Platinum-cure Mold Star 30: 339 %; the softer Mold Star 15/16 at Shore 15-16A reach 440 %, and the translucent Mold Star 19T/20T reach 740 % at Shore 19-20A. So elongation buys back what hardness costs, and a softer grade is the lever if a deep undercut needs more stretch. Range 300-440 % spans the two Shore-30A chemistries plus the soft platinum grades. For context outside the mould-rubber class, Smooth-On Ecoflex 30 (a very soft platinum silicone, Shore 00-30) is tabulated at 900 % elongation in the peer-reviewed literature (10.3390/polym12051031, Table 1, reproduced from the supplier SDS) - a demonstration that the 250-300 % figure often assumed for 'silicone' is a mould-grade property, not a silicone property. SUPPLIER TDS, 23 degC, 7-day cure, dry virgin rubber; no post-alkaline-exposure data exists.",
      "retrieval_level": "manufacturer_tds"
    },
    {
      "name": "Die B tear strength, tin-cure vs platinum-cure mould silicone, Shore 30A",
      "symbol": "T_tear",
      "value": null,
      "low": 15.4,
      "high": 21.9,
      "units": "kN/m",
      "evidence_class": "MEASURED",
      "organism": "n/a",
      "substrate": "Mold Max 30 (tin) and Mold Star 30 (platinum)",
      "source_doi": null,
      "source_title": "Smooth-On Mold Max 30 and Mold Star 30 technical bulletins (ASTM D-624)",
      "notes": "Tin-cure Mold Max 30: 21.9 kN/m (= 125 pli). Platinum-cure Mold Star 30: 88 pli = 15.4 kN/m. Mold Max XLS II: 110 pli = 19.3 kN/m. Mold Star 19T/20T/31T: 90 pli = 15.8 kN/m. TEAR, NOT TENSILE, IS THE PROPERTY THAT KILLS MOULDS: a mould fails at a nick propagating from a thin web or a sharp internal corner during demoulding, which is the same notch-sensitivity argument this project applies to the cast object itself. Design implication: fillet the SILICONE's internal corners as well as the object's. SUPPLIER TDS, ASTM D-624 Die B, 23 degC, dry.",
      "retrieval_level": "manufacturer_tds"
    },
    {
      "name": "Density of filled mould silicone",
      "symbol": "rho_sil",
      "value": 1.15,
      "low": 1.07,
      "high": 1.22,
      "units": "g / cm3",
      "evidence_class": "MEASURED",
      "organism": "n/a",
      "substrate": "filled mould silicone, tin and platinum grades",
      "source_doi": null,
      "source_title": "Smooth-On Mold Max and Mold Star series technical bulletins (ASTM D-1475, specific gravity)",
      "notes": "SUPPLIER TDS. Mold Max 30 (tin) 1.18; Mold Max XLS II 1.22; Mold Star 30 (platinum) 1.12; Mold Star 15/16 1.18; Mold Star 19T/20T/31T 1.08; Ecoflex 30/50 1.07. Value 1.15 is the midpoint of the mould-grade cluster. MASS-PER-MOULD ARITHMETIC (DERIVED from this row): a 6 mm skin is rho * 0.006 m = 6.7 to 7.3 kg per square metre of mould face at 1.12 to 1.22 g/cc. For the vessel and block moulds in this project that is the number that decides whether the silicone or the rigid jacket dominates the cost.",
      "retrieval_level": "manufacturer_tds"
    },
    {
      "name": "Linear cure shrinkage, tin-cure vs platinum-cure mould silicone",
      "symbol": "S_lin",
      "value": null,
      "low": 0.1,
      "high": 0.2,
      "units": "% (mm per 100 mm)",
      "evidence_class": "MEASURED",
      "organism": "n/a",
      "substrate": "Mold Max (tin) and Mold Star (platinum) series",
      "source_doi": null,
      "source_title": "Smooth-On Mold Max 30 and Mold Star series technical bulletins (ASTM D-2566)",
      "notes": "SUPPLIER TDS. Tin-cure Mold Max 30: 0.002 in/in = 2.0 mm/m = 0.2 %. Platinum-cure Mold Star series: < 0.001 in/in = < 1.0 mm/m = < 0.1 %. Ecoflex: < 0.001 in/in. Condensation cure evolves a small molecule (typically an alcohol) and shrinks; addition cure does not and does not. WHY THIS MATTERS HERE: on a 400 mm object 0.2 % is 0.8 mm of dimensional error, which is comparable to the 2-3 mm Panot relief tolerance and to the measured 2.49 mm/face block relief, so a tin-cure skin is dimensionally significant at architectural scale. Platinum cure is the correct choice on dimensional grounds. The same TDS series also notes that accelerating a tin-cure silicone 'will result in a shorter library life of the mold' - tin-cure rubbers revert over time; platinum-cure ones do not.",
      "retrieval_level": "manufacturer_tds"
    },
    {
      "name": "Service temperature range of mould silicone",
      "symbol": "T_service",
      "value": null,
      "low": -54.0,
      "high": 232.0,
      "units": "deg C",
      "evidence_class": "MEASURED",
      "organism": "n/a",
      "substrate": "Mold Max (tin) and Mold Star (platinum) series",
      "source_doi": null,
      "source_title": "Smooth-On Mold Max and Mold Star series technical bulletins",
      "notes": "SUPPLIER TDS. Tin-cure Mold Max series: -19 to 205 degC (one bulletin) / -54 to 204 degC (another) - the supplier's own literature is internally inconsistent at the cold end, which is a reason to treat the bound as indicative. Platinum-cure Mold Star series: -53 to 232 degC. NOT A BINDING CONSTRAINT FOR THIS PROJECT: the biocast cure runs at 30 degC (micp_kinetics T_cure = 30, range 25-37), two orders of magnitude inside the envelope. Recorded because a hot-water or steam sterilisation step, if ever added, would still be inside it.",
      "retrieval_level": "manufacturer_tds"
    },
    {
      "name": "Activation energy for alkaline (nucleophilic) hydrolysis of the siloxane backbone",
      "symbol": "Ea_sil,alk",
      "value": 21.0,
      "low": 21.0,
      "high": 96.0,
      "units": "kJ / mol",
      "evidence_class": "MEASURED",
      "organism": "n/a",
      "substrate": "straight-chain PDMS",
      "source_doi": "10.1016/j.engfailanal.2022.106305",
      "source_title": "Degradation and service-life prediction of silicone rubber in a highly alkaline environment simulating concrete",
      "notes": "Masson et al. 2022 (Engineering Failure Analysis; NRC Canada) reports, citing Lewis: 'an activation energy (Ea) of 96 kJ/mol for the water driven degradation (hydrolysis) of straight chain polydimethylsiloxane (PDMS), a process of random attack of water onto Si-O-Si bonds', and then that 'In acidic or alkaline water, where an electrophile or nucleophile can polarize Si-O-Si segments, the hydrolysis reaction readily proceeds because of a lower activation energy of 21 kJ/mol'. THE SILOXANE BACKBONE IS NOT INERT TO BASE - alkali catalyses its scission and drops the barrier by a factor of 4.6. Value = 21 (the alkaline case, the relevant one); high bound 96 = the neutral-water case, recorded so the contrast is legible.",
      "retrieval_level": "peer_reviewed"
    },
    {
      "name": "Measured alkaline aging behaviour of a silicone membrane, pH 13.5, 40-70 degC, up to 30 days",
      "symbol": "Ea_stiffening",
      "value": 60.0,
      "low": null,
      "high": null,
      "units": "kJ / mol",
      "evidence_class": "MEASURED",
      "organism": "n/a",
      "substrate": "commercial silicone membrane ('Silicone X'), carbonate-filled, initial 76 Shore A",
      "source_doi": "10.1016/j.engfailanal.2022.106305",
      "source_title": "Degradation and service-life prediction of silicone rubber in a highly alkaline environment simulating concrete",
